Repository: osoverlander/open-source-overlander

# open-source-overlander 开源穿越房车

注意：本项目有相当大的概率烂尾，请谨慎参与 :):):)

# 写在前面：没有完美的房车

每个房车都有自己的特定应用场景。Class A适合退休老夫妇，候鸟生活，后面拖一个Jeep牧马人，每个营地至少住几个月。Class C兼顾了居住需求行动能力，但显然两边都有所欠缺。CLass B在疫情期间超级流行，但空间明显局促。背驼一般用4驱卡车背，行动能力明显优于其他几种，但毕竟房子太沉，就别琢磨真正的越野了。车顶帐篷几乎不影响行动能力，但风大的时候就很悲剧，并且一般生活设施几乎等于零。穿越房车行动能力好，但做饭洗澡只能在车外，有时候还是不太方便。

以前我有一个Class C，带着我们走遍了美国49个州外加加拿大的很多地方，如果我再有机会做full timer，我应该还会选他。

# 需求分析

| 需求 | 对应功能 |
| --- | ----------- |
| 周末或者短途旅行 | 多数情况在移动中，不会长时间居住在一个地方，居住要求较少。 |
| 攀岩，但不滑雪 | 温度适中，对暖气、空调基本没需求。不会太潮湿。|
| 可能去Baja下沙滩，去Yukon，但不去Moab爬石头 | 重量要轻，但不需要严格限制宽度。|
| 可能走一些简单穿越线路，比如Death Valley，Canyonland NP之类| 只要没虫子就尽量享受户外|
| 想不好| 所以最好车内空空的可以任意折腾｜

# 可能的选择

## Four WHeel Camper的Project M
https://fourwheelcampers.com/model/project-m/

FWC是一家50年历史的老店，和Lance等大型背驼房车而言，他主打软升顶越野房车。Project M是一个很好的坯子，除了一个讨厌的板凳，几乎是完美的车型了。
但是，他那个板凳是结构件，不能拆除。板凳产生的原因是Project M和其他滑入式房车一样宽，为了这个结构，只好做了个板凳了。

## Hiatus Camper
https://www.hiatuscampers.com/

开创性的硬侧壁，和软侧壁相比，基本没有未来的维护成本了。
初创企业，网上视频很少，产能非常有限，订货至少也是2024了。
去他的购买页面尝试下个单，发现简单配一下就21K了，一个空壳？有点虚高了。

## 麦卡房车
http://rvback.com/
国内厂商，看着产品不错，开始同意按照我的需求定制，后来实际要下单了说老板不做北美市场。稍微查了一下，发现早期拿下了FWC中国代理，后期到底是直接山寨还是有协议就不得而知了。怪不得内饰啥的看着和FWC神似呢。

## Kit Camper
https://www.kitcampers.co/diypopupv2
很久之前刷到过直接略过，看着超级简陋。等被上面两个房车伤心之后，重新来看发现一个其他任何房车不可比拟的优势：他所有的直接用的就是80/20铝合金，所以新增任何东西，都直接再连接上一些80/20即可。看一下Project M，就在外面装两个轨道就要$375,两侧都装就是$750

## 对比分析

| 厂商 | 喜欢 | 不喜欢 |
| --- | --- | --- |
| FWC Project M | 50年大厂，可靠。空间大。| 唯一的缺点：车内Wing不能拆，严重影响内部装沙发之类的 |
| Hiatus | 侧壁是硬的，超喜欢| 小厂没经过时间考验质量存疑，比Project M还贵很多 |
| 麦卡房车| FWC模仿秀，本来说可以任意按照需求定制，结果临门一脚说不能做北美市场。| 人家不喜欢我 |
| Kit Camper| 全部80/20铝合金打造，后期可以随意修改 | 纯粹低成本考量，DIY经验有限 |

## 完美目标
 Kit Camper的80/20铝合金 + Hiatus的硬升顶
 反思想折腾的另外一个重要原因就是：特别羡慕小朋友家的建造模型，但只能是去人家的时候才能玩。这次总算能自己玩一票了。。。

File: carbon-fiber-xps-sandwich-board.md
# 实验1
## 原材料

### 发泡板：[1" XPS Board](https://www.homedepot.com/p/Owens-Corning-FOAMULAR-NGX-1-in-x-2-ft-x-2-ft-R-5-Project-Panel-XPS-Rigid-Foam-Board-Insulation-9WE/315401957)

[产品参数](https://dcpd6wotaa0mb.cloudfront.net/mdms/dms/EIS/58307/FOAMULAR-and-FOAMULAR-NGX-600-400-1000-XPS-Product-Data-Sheet.pdf?v=1666616994000)

实验中使用的是XPS Formula-150型号，也就是15psi的型号。HD能买到的1"是15 psi, 2"是25 psi，没有40/60/100 psi型号。

### 碳纤维布：[Carbon Fiber Sheet 2x2 Twill Weave-3K/220g](https://www.amazon.com/dp/B0BXLJTYGN?psc=1&ref=ppx_yo2ov_dt_b_product_details)

最流行的就是这种2x2 3K/220g的

2x2 是编织方法，经纬线编织，可以双向受力，适用于平面。其他特殊编织方法可以做出更好的造型，但会牺牲其他方向的强度。

3K是单股碳纤维数量。淘宝12K多是建筑物加固的，一般是单向受力。

220g是单位面积重量。

### 环氧树脂：[Glaze Coat Clear Epoxy Kit](https://www.homedepot.com/p/FAMOWOOD-1-qt-Glaze-Coat-Clear-Epoxy-Kit-5050080/301826159)

这是原来用来做桌面的环氧树脂，透明度好，室内使用，不防UV。

以后真正做需要使用船用的树脂，防UV。

## 试验过程

### 三合板制作

XPS板长13", 宽6.5"

环境温度70F+混合环氧树脂A/B配方，搅拌6分钟，涂XPS板上，铺碳纤维布，再涂一层树脂，用刮板刮平。

放24小时之后，换面，给另外一面家碳纤维。

### 强度测试

两头架空，人踩在中间，板子变形。

## 问题分析

### 强度小是因为XPS PSI不够吗？

三合板被明显踩弯，碳纤维有明显的折痕，松开后板子基本上又恢复原状了。

感觉是XPS板子不够硬？表面被踩变形之后，整个板子的强度被破坏了。

可以通过选用更高PSI的板子或者增加碳纤维的层数来加强？

### 多大强度才足够用？

测试中6.5"承受了125lbs的压力，如果整车宽度65"，那么就等于1250lbs的压力，如果只是需要一个超轻的车顶，需要多大的强度就足够了？

### 碳纤维的边缘问题

板子的双面都容易做，但如果直接做整个车顶，不用其他框架，边缘很难处理。

实验中的边缘因为碳纤维有一定的刚性，不会特别贴合，这个应该会极大降低强度。

抽真空的方式制作三合板应该可以解决这个问题，但尺寸太大了，只能用最简陋的方式制作。

### 将来的固定点问题

如果用三合板直接做车顶，那么就有各种硬件的连接问题，现在想到的是可以用3M VHB双面胶粘贴，但总觉得心里不太踏实。

如果用铆钉之类的连接，那么碳纤维这边应该如何处理？并且这些金属件会有电偶腐蚀（Galvanic Corrosion）问题

## 下一步

* 更硬的板子？

* 更宽的板子？从而减少单位压强？

* 更多层的碳纤维？
